Repository: janosh/matterviz

<h1 align="center">
  <sub><img src="static/favicon.svg" alt="Logo" width="40px"></sub> MatterViz
</h1>

<h4 align="center">
</h4>

**Interactive, GPU-accelerated visualization for materials science, in the browser, your editor and your notebooks.** Drop in a CIF, POSCAR, MD trajectory or CHGCAR and explore it in 3D, or build your own web UI from the same components: crystal structures, trajectories, volumetric data, band structures, phase diagrams, convex hulls, periodic tables and a full 2D/3D plotting library.

**[Try it in your browser →](https://matterviz.janosh.dev)** &nbsp;No install, just drag a file onto any viewer.

## 🧰 &thinsp; Use it where you work

|                      |                                                                                                                                                                                                         |
| -------------------- | ------------------------------------------------------------------------------------------------------------------------------------------------------------------------------------------------------- |
| **VS Code / Cursor** | Right-click any structure or trajectory file → _MatterViz: Open_. Install from the [VS Code Marketplace] or [Open VSX]. Works over Remote SSH. [Settings and file formats](extensions/vscode/readme.md) |
| **JupyterLab**       | Double-click files in the JupyterLab file browser (HDF5 and JSON via right-click → **Open With** → **MatterViz**): `pip install matterviz-jupyterlab`. [Details](extensions/jupyterlab/readme.md)       |
| **Jupyter / Marimo** | Notebook widgets for pymatgen and ASE objects via [`pymatviz`](https://github.com/janosh/pymatviz/blob/main/readme.md#interactive-widgets)                                                              |
| **Svelte apps**      | `npm add matterviz` and import components (quick start below)                                                                                                                                           |
| **React, Vue, HTML** | Prebuilt custom elements like `<mv-structure>` and `<mv-trajectory>`, no build step needed. [Guide](https://matterviz.janosh.dev/how-to/use-without-svelte)                                             |
| **Command line**     | `pnpm snapshot` renders structure images in batch; `pnpm movie` scripts camera flights through MD trajectories into MP4/WebM. Run either with `--help` from a repo checkout                             |

[VS Code Marketplace]: https://marketplace.visualstudio.com/items?itemName=janosh.matterviz
[Open VSX]: https://open-vsx.org/extension/janosh/matterviz

## 🖼️ &thinsp; Gallery

<table>
  <tr>
    <td width="50%">
      <b>Trajectories</b>: step through MD runs and relaxations with linked energy, force and volume plots. In the browser, reads multi-GB MD HDF5 trajectories (md-trajectory-v1, TorchSim) on demand without loading them into memory (the VS Code and JupyterLab extensions cap HDF5 at 400 MiB and 100 MiB), plus MSD, VACF, RDF and thermal-hotspot analysis.
    </td>
    <td width="50%">
      <b>Volumetric data</b>: isosurfaces and 2D slices of CHGCAR, ELFCAR, LOCPOT and cube files, meshed off the main thread. Color one field by another, e.g. density by electrostatic potential.
    </td>
  </tr>
  <tr>
    <td>
      <b>Bands, DOS & Brillouin zones</b>: electronic and phonon band structures with linked k-paths and DOS. Overlay ML potentials against DFT, here CHGNet, M3GNet and MACE vs PBE.
    </td>
    <td>
      <b>Phase diagrams</b>: binary and ternary diagrams with lever-rule tooltips and isopleths. Compare two diagrams with shaded disagreement regions and score predictions against experimental observations.
    </td>
  </tr>
  <tr>
    <td>
      <b>Convex hulls</b>: binary to quaternary formation-energy hulls colored by energy above hull. Also chemical potential diagrams, temperature-dependent free energies and synthesis planning.
    </td>
    <td>
      <b>Fermi surfaces</b> from BXSF, FRMSF and IFermi JSON files, with per-band colors, spin channels and reciprocal-lattice vectors.
    </td>
  </tr>
  <tr>
    <td colspan="2">
      <b>Periodic tables</b>: heatmaps of any elemental property, including multiple values per tile, with inset scatter plots and rich element pages.
    </td>
  </tr>
</table>

There's much more in the [docs](https://matterviz.janosh.dev): XRD, IR/Raman spectra, NEB reaction paths, symmetry elements, slab and interface builders, and 2D/3D scatter, histogram, violin, sunburst and Sankey plots.

## 🚀 &thinsp; Quick start

```sh
npm add matterviz
```

```svelte
<script>
  import { PeriodicTable, Structure, Trajectory } from 'matterviz'
</script>

<!-- structures: CIF, POSCAR, (ext)XYZ, pymatgen/ASE/OPTIMADE JSON, PDB, ... (also .gz) -->
<Structure source="/structures/TiO2.cif" style="height: 500px" />

<!-- trajectories: extXYZ, ASE .traj, HDF5, LAMMPS, XDATCAR, vasprun.xml, ... -->

File: src/site/phase-diagrams/binary/observations.json
[
  {
    "id": "Al:melting",
    "system": "Al",
    "kind": "melting",
    "reaction": null,
    "T_K": 933.473,
    "sigma_T_K": 0.001,
    "status": "ok",
    "phases": [],
    "source": {
      "kind": "its90",
      "citation": "Preston-Thomas, The International Temperature Scale of 1990, Metrologia 27(1) 3-10 (1990)"
    }
  },
  {
    "id": "Ag:melting",
    "system": "Ag",
    "kind": "melting",
    "reaction": null,
    "T_K": 1234.93,
    "sigma_T_K": 0.001,
    "status": "ok",
    "phases": [],
    "source": {
      "kind": "its90",
      "citation": "Preston-Thomas, The International Temperature Scale of 1990, Metrologia 27(1) 3-10 (1990)"
    }
  },
  {
    "id": "Cu:melting",
    "system": "Cu",
    "kind": "melting",
    "reaction": null,
    "T_K": 1357.77,
    "sigma_T_K": 0.001,
    "status": "ok",
    "phases": [],
    "source": {
      "kind": "its90",
      "citation": "Preston-Thomas, The International Temperature Scale of 1990, Metrologia 27(1) 3-10 (1990)"
    }
  },
  {
    "id": "Ag-Cu:eutectic",
    "system": "Ag-Cu",
    "kind": "invariant",
    "reaction": "L -> (Ag) + (Cu)",
    "T_K": 1052.25,
    "sigma_T_K": 1.0,
    "status": "ok",
    "phases": [
      { "name": "liquid", "x": 0.4025 },
      { "name": "fcc_Ag", "x": 0.13273 },
      { "name": "fcc_Cu", "x": 0.9546 }
    ],
    "source": {
      "kind": "assessment",
      "citation": "NIST SRD 139 (solder database), Ag-Cu, after Hayes, Lukas, Effenberg, Petzow, Z. Metallkde. 77 (1986) 749",
      "url": "https://www.metallurgy.nist.gov/phase/solder/agcu.html"
    }
  },
  {
    "id": "Al-Cu:eutectic",
    "system": "Al-Cu",
    "kind": "invariant",
    "reaction": "L -> (Al) + theta",
    "T_K": 823.15,
    "sigma_T_K": 1.0,
    "status": "ok",
    "phases": [
      { "name": "liquid", "x": 0.17 },
      { "name": "fcc_Al", "x": 0.025 },
      { "name": "theta_Al2Cu", "x": 0.32 }
    ],
    "source": {
      "kind": "primary",
      "citation": "Ponweiser, Lengauer, Richter, Intermetallics 19 (2011) 1737, as tabulated in Zobac et al., Metall. Mater. Trans. A 50A (2019) 3805, Table IV",
      "doi": "10.1007/s11661-019-05286-x",
      "license": "CC BY 4.0"
    }
  },
  {
    "id": "Al-Cu:theta_peritectic",
    "system": "Al-Cu",
    "kind": "invariant",
    "reaction": "L + eta -> theta",
    "T_K": 862.15,
    "sigma_T_K": 1.0,
    "status": "ok",
    "phases": [
      { "name": "liquid", "x": 0.325 },
      { "name": "eta_AlCu", "x": 0.515 },
      { "name": "theta_Al2Cu", "x": 0.335 }
    ],
    "source": {
      "kind": "primary",
      "citation": "Zobac, Kroupa, Zemanova, Richter, Metall. Mater. Trans. A 50A (2019) 3805, Table IV reaction 12",
      "doi": "10.1007/s11661-019-05286-x",
      "license": "CC BY 4.0"
    }
  },
  {
    "id": "Al-Cu:theta_eta_prime_550C",
    "system": "Al-Cu",
    "kind": "tie_line",
    "reaction": "theta + eta' at 550 C (long-term anneal, SEM-EDX)",
    "T_K": 823.15,
    "sigma_T_K": 1.0,
    "status": "ok",
    "phases": [
      { "name": "theta_Al2Cu", "x": 0.336, "sigma_x": 0.004 },
      { "name": "eta_prime_AlCu", "x": 0.514, "sigma_x": 0.004 }
    ],
    "source": {
      "kind": "primary",
      "citation": "Zobac et al., Metall. Mater. Trans. A 50A (2019) 3805, Table II sample 550_1",
      "doi": "10.1007/s11661-019-05286-x",
      "license": "CC BY 4.0"
    }
  },
  {
    "id": "Al-Cu:liquidus_41.9",
    "system": "Al-Cu",
    "kind": "liquidus",
    "reaction": "liquidus of Al-41.9 at.% Cu (DSC heating)",
    "T_K": 973.05,
    "sigma_T_K": 3.0,
    "status": "ok",
    "phases": [{ "name": "liquid", "x": 0.419, "sigma_x": 0.009 }],
    "source": {
      "kind": "primary",
      "citation": "Zobac et al., Metall. Mater. Trans. A 50A (2019) 3805, Table III sample 550_1",
      "doi": "10.1007/s11661-019-05286-x",
      "license": "CC BY 4.0"
    }
  }
]
