Repository: janosh/matterviz

<h1 align="center">
  <sub><img src="static/favicon.svg" alt="Logo" width="40px"></sub> MatterViz
</h1>

<h4 align="center">
</h4>

**Interactive, GPU-accelerated visualization for materials science, in the browser, your editor and your notebooks.** Drop in a CIF, POSCAR, MD trajectory or CHGCAR and explore it in 3D, or build your own web UI from the same components: crystal structures, trajectories, volumetric data, band structures, phase diagrams, convex hulls, periodic tables and a full 2D/3D plotting library.

**[Try it in your browser →](https://matterviz.janosh.dev)** &nbsp;No install, just drag a file onto any viewer.

## 🧰 &thinsp; Use it where you work

|                      |                                                                                                                                                                                                         |
| -------------------- | ------------------------------------------------------------------------------------------------------------------------------------------------------------------------------------------------------- |
| **VS Code / Cursor** | Right-click any structure or trajectory file → _MatterViz: Open_. Install from the [VS Code Marketplace] or [Open VSX]. Works over Remote SSH. [Settings and file formats](extensions/vscode/readme.md) |
| **JupyterLab**       | Double-click files in the JupyterLab file browser (HDF5 and JSON via right-click → **Open With** → **MatterViz**): `pip install matterviz-jupyterlab`. [Details](extensions/jupyterlab/readme.md)       |
| **Jupyter / Marimo** | Notebook widgets for pymatgen and ASE objects via [`pymatviz`](https://github.com/janosh/pymatviz/blob/main/readme.md#interactive-widgets)                                                              |
| **Svelte apps**      | `npm add matterviz` and import components (quick start below)                                                                                                                                           |
| **React, Vue, HTML** | Prebuilt custom elements like `<mv-structure>` and `<mv-trajectory>`, no build step needed. [Guide](https://matterviz.janosh.dev/how-to/use-without-svelte)                                             |
| **Command line**     | `pnpm snapshot` renders structure images in batch; `pnpm movie` scripts camera flights through MD trajectories into MP4/WebM. Run either with `--help` from a repo checkout                             |

[VS Code Marketplace]: https://marketplace.visualstudio.com/items?itemName=janosh.matterviz
[Open VSX]: https://open-vsx.org/extension/janosh/matterviz

## 🖼️ &thinsp; Gallery

<table>
  <tr>
    <td width="50%">
      <b>Trajectories</b>: step through MD runs and relaxations with linked energy, force and volume plots. In the browser, reads multi-GB MD HDF5 trajectories (md-trajectory-v1, TorchSim) on demand without loading them into memory (the VS Code and JupyterLab extensions cap HDF5 at 400 MiB and 100 MiB), plus MSD, VACF, RDF and thermal-hotspot analysis.
    </td>
    <td width="50%">
      <b>Volumetric data</b>: isosurfaces and 2D slices of CHGCAR, ELFCAR, LOCPOT and cube files, meshed off the main thread. Color one field by another, e.g. density by electrostatic potential.
    </td>
  </tr>
  <tr>
    <td>

# Thermodynamic Database (TDB) Files

TDB files for binary alloy systems from **NIMS (National Institute for Materials Science), Japan**.

| File        | System             | Reference                                                                        |
| ----------- | ------------------ | -------------------------------------------------------------------------------- |
| `Al-Fe.tdb` | Aluminum-Iron      | I. Ansara et al., _Thermochemical database for light metal alloys_, vol. 2, 1998 |
| `Al-Mg.tdb` | Aluminum-Magnesium | Y. Zhong, M. Yang, Z.-K. Liu, _CALPHAD_ 29 (2005) 303-311                        |
| `Pb-Sn.tdb` | Lead-Tin           | T.L. Ngai, Y.A. Chang, _CALPHAD_ 5 (1981) 267-276                                |

## Usage

TDB files contain **model parameters** (Gibbs energy functions), not the phase diagram itself. Computing phase boundaries requires:

1. Reading the TDB file to extract thermodynamic models
2. Performing Gibbs energy minimization at each temperature-composition point
3. Identifying equilibrium phases at each point

Example with pycalphad:

```py
from pycalphad import Database, binplot
import pycalphad.variables as v

db = Database("Al-Mg.tdb")
binplot(db, ["AL", "MG", "VA"], list(db.phases), {
    v.X("MG"): (0, 1, 0.01), v.T: (300, 1000, 5), v.P: 101325, v.N: 1
})
```

## Pre-computed Phase Diagrams

The `../binary/` directory contains pre-computed phase diagram JSON files. **These are simplified/approximate representations** created for UI demo purposes only. They illustrate typical phase diagram features but are not thermodynamically rigorous! They omit intermetallic phases (e.g., Al-Mg β/γ).

File: src/site/phase-diagrams/tdb/Al-Fe.tdb
$ ALFE
$
$ -----------------------------------------------------------------------------
$ 2006.12.21
$ 2007.02.20 mod  ( 386.15 --> 368.15 )
$
$ TDB file created by K.Hashimoto and T.Abe,
$
$ Particle Simulation and Thermodynamics Group, National Institute for
$ Materials Science. 1-2-1 Sengen, Tsukuba, Ibaraki 305-0047, Japan
$
$ e-mail: abe.taichi@nims.go.jp
$
$ Copyright (C) NIMS 2007
$ -----------------------------------------------------------------------------
$
$ The parameter set is taken from
$ COST 507, Thermochemical database for light metal alloys, vol.2
$ Ed. I.Ansara, A.T.Dinsdale, M.H.Rand, (1998)
$ ISBN: 92-828-3902-8
$
$ -----------------------------------------------------------------------------
$
 ELEMENT /-   ELECTRON_GAS              0.0000E+00  0.0000E+00  0.0000E+00!
 ELEMENT VA   VACUUM                    0.0000E+00  0.0000E+00  0.0000E+00!
 ELEMENT AL   FCC_A1                    26.981539   4577.296    28.3215!
 ELEMENT FE   BCC_A2                    55.847      4489        27.28  !

$
$--------1---------2---------3---------4---------5---------6---------7---------8
$
 FUNCTION UN_ASS     298.15   0;                                 300.00 N !
 FUNCTION GHSERAL    298.15  -7976.15+137.093038*T-24.3671976*T*LN(T)
   -.001884662*T**2-8.77664E-07*T**3+74092*T**(-1);              700  Y
   -11276.24+223.048446*T-38.5844296*T*LN(T)+.018531982*T**2
   -5.764227E-06*T**3+74092*T**(-1);                             933.47 Y
   -11278.378+188.684153*T-31.748192*T*LN(T)-1.230524E+28*T**(-9); 2900 N !

 FUNCTION GHSERFE    298.15  +1225.7+124.134*T-23.5143*T*LN(T)
     -.00439752*T**2-5.8927E-08*T**3+77359*T**(-1);              1811  Y
      -25383.581+299.31255*T-46*T*LN(T)+2.29603E+31*T**(-9);     6000  N !
$
 FUNCTION GALBCC     298.15  +10083-4.813*T+GHSERAL#;            6000  N !
 FUNCTION GBCCAL     298.15  +10083-4.813*T+GHSERAL#;            6000  N !
 FUNCTION GALLIQ     298.15  +11005.029-11.841867*T
                  +7.934E-20*T**7+GHSERAL#;                      933.47  Y
       +10482.382-11.253974*T+1.231E+28*T**(-9)+GHSERAL#;        2900 N !
 FUNCTION GFEFCC     298.15  -1462.4+8.282*T-1.15*T*LN(T)
     +6.4E-04*T**2+GHSERFE#;                                     1811  Y
      -1713.815+0.94001*T+0.49251E+31*T**(-9)+GHSERFE#;          6000  N !
 FUNCTION GFELIQ     298.15  +12040.17-6.55843*T
     -3.67516E-21*T**7+GHSERFE#;                                 1811  Y
     +14544.751-8.01055*T-2.29603E+31*T**(-9)+GHSERFE#;          6000  N !
$
 TYPE_DEFINITION % SEQ *!
 DEFINE_SYSTEM_DEFAULT ELEMENT 2 !
 DEFAULT_COMMAND DEF_SYS_ELEMENT VA !
$
PHASE LIQUID %  1  1.0  !
   CONSTITUENT LIQUID :AL,FE: !
   PARAMETER G(LIQUID,AL;0)  298.15  +GALLIQ#;            6000 N !
   PARAMETER G(LIQUID,FE;0)  298.15  +GFELIQ#;            6000 N !
   PARAMETER G(LIQUID,AL,FE;0) 298.15 -91976.5+22.1314*T; 6000 N !
   PARAMETER G(LIQUID,AL,FE;1) 298.15 -5672.58+4.8728*T;  6000 N !
   PARAMETER G(LIQUID,AL,FE;2) 298.15 +121.9;             6000 N !


TYPE_DEFINITION & GES A_P_D B2_BCC DIS_PART BCC_A2 ,,,!
TYPE_DEFINITION - GES A_P_D BCC_A2 MAGNETIC  -1.0    0.4 !
PHASE BCC_A2  %&-  2 1   3 !
   CONSTITUENT BCC_A2  :AL,FE: VA :  !
   PARAMETER G(BCC_A2,AL:VA;0)      298.15  +GALBCC#;      2900 N !
   PARAMETER G(BCC_A2,FE:VA;0)      298.15  +GHSERFE#;     6000 N !
   PARAMETER TC(BCC_A2,FE:VA;0)     298.15  1043;          6000 N !
   PARAMETER BMAGN(BCC_A2,FE:VA;0)  298.15  2.22;          6000 N !
$  PARAMETER G(BCC_A2,AL,FE:VA;0)   298.15  +4.0*(-30740+7.9972*T);
   PARAMETER G(BCC_A2,AL,FE:VA;0)   298.15  -122960.+31.9888*T; 6000 N !
$  PARAMETER G(BCC_A2,AL,FE:VA;1)   298.15  +8.0*(368.15);
   PARAMETER G(BCC_A2,AL,FE:VA;1)   298.15  +2945.2;       6000 N !
   PARAMETER TC(BCC_A2,AL,FE:VA;1)  298.15   +504;         6000 N !

$ separate the order and disordered phases
$ -2*860*8.31451
$
PHASE B2_BCC %&  3 0.5  0.5  3  !
   CONSTITUENT B2_BCC  :AL,FE:AL,FE:VA:  !
   PARAMETER G(B2_BCC,AL:AL:VA;0)  298.15  0.0;         6000 N !
   PARAMETER G(B2_BCC,FE:AL:VA;0)  298.15  -14300.9572; 6000 N !
   PARAMETER G(B2_BCC,AL:FE:VA;0)  298.15  -14300.9572; 6000 N !
   PARAMETER G(B2_BCC,FE:FE:VA;0)  298.15  0.0;         6000 N !


$ includes the parameters of order + disordered in a single description
$TYPE_DEFINITION + GES A_P_D BCC_B2 MAGNETIC  -1.0    0.4 !
$PHASE BCC_B2 %+  3 0.5  0.5  3  !
$   CONSTITUENT BCC_B2  :AL,FE:AL,FE:VA:  !
$   PARAMETER G(BCC_B2,AL:AL:VA;0)  298.15  +GBCCAL#;       6000 N !
$   PARAMETER G(BCC_B2,FE:AL:VA;0)  298.15
$             -37890.478+7.9972*T+0.5*GALBCC#+0.5*GHSERFE#; 6000 N !
$   PARAMETER G(BCC_B2,AL:FE:VA;0)  298.15
$             -37890.478+7.9972*T+0.5*GALBCC#+0.5*GHSERFE#; 6000 N !
$   PARAMETER G(BCC_B2,FE:FE:VA;0)  298.15  +GHSERFE#;      6000 N !
$   PARAMETER TC(BCC_B2,FE:AL:VA;0)     298.15  521.5;      6000 N !
$   PARAMETER BMAGN(BCC_B2,FE:AL:VA;0)  298.15  1.11;       6000 N !
$   PARAMETER TC(BCC_B2,AL:FE:VA;0)     298.15  521.5;      6000 N !
$   PARAMETER BMAGN(BCC_B2,AL:FE:VA;0)  298.15  1.11;       6000 N !
$   PARAMETER TC(BCC_B2,FE:FE:VA;0)     298.15  1043.0;     6000 N !
$   PARAMETER BMAGN(BCC_B2,FE:FE:VA;0)  298.15  2.22;       6000 N !
$   PARAMETER G(BCC_B2,AL,FE:AL:VA;0)
$                               298.15 -22485.072+7.9772*T; 6000 N !
$   PARAMETER G(BCC_B2,AL:AL,FE:VA;0)
$                               298.15 -22485.072+7.9772*T; 6000 N !
$   PARAMETER G(BCC_B2,AL,FE:AL:VA;1)     298.15 +368.15;   6000 N !
$   PARAMETER G(BCC_B2,AL:AL,FE:VA;1)     298.15 +368.15;   6000 N !
$   PARAMETER TC(BCC_B2,AL,FE:AL:VA;0)    298.15  189.0;    6000 N !
$   PARAMETER TC(BCC_B2,AL:AL,FE:VA;0)    298.15  189.0;    6000 N !
$   PARAMETER TC(BCC_B2,AL,FE:AL:VA;1)    298.15   63.0;    6000 N !
$   PARAMETER TC(BCC_B2,AL:AL,FE:VA;1)    298.15   63.0;    6000 N !
$   PARAMETER BMAGN(BCC_B2,AL,FE:AL:VA;0) 298.15    0.0;    6000 N !
$   PARAMETER BMAGN(BCC_B2,AL:AL,FE:VA;0) 298.15    0.0;    6000 N !
$   PARAMETER TC(BCC_B2,AL,FE:FE:VA;0)    289.15 -189.0;    6000 N !
$   PARAMETER TC(BCC_B2,FE:AL,FE:VA;0)    298.15 -189.0;    6000 N !
$   PARAMETER TC(BCC_B2,AL,FE:FE:VA;1)    298.15   63.0;    6000 N !
$   PARAMETER TC(BCC_B2,FE:AL,FE:VA;1)    298.15   63.0;    6000 N !
$   PARAMETER BMAGN(BCC_B2,AL,FE:FE:VA;0) 298.15    0.0;    6000 N !
$   PARAMETER BMAGN(BCC_B2,FE:AL,FE:VA;0) 298.15    0.0;    6000 N !
$   PARAMETER G(BCC_B2,AL,FE:FE:VA;0)
$                               298.15 -24693.972+7.9772*T; 6000 N !
$   PARAMETER G(BCC_B2,FE:AL,FE:VA;0)
$                               298.15 -24693.972+7.9772*T; 6000 N !
$   PARAMETER G(BCC_B2,AL,FE:FE:VA;1)     298.15 +368.15;   6000 N !
$   PARAMETER G(BCC_B2,FE:AL,FE:VA;1)     298.15 +368.15;   6000 N !

TYPE_DEFINITION / GES A_P_D FCC_A1 MAGNETIC  -3.0    2.80000E-01 !
PHASE FCC_A1  %/  2 1   1 !
   CONSTITUENT FCC_A1  :AL,FE : VA :  !
   PARAMETER G(FCC_A1,AL:VA;0)      298.15   +GHSERAL#;       2900 N !
   PARAMETER G(FCC_A1,FE:VA;0)      298.15   +GFEFCC#;        6000 N !
   PARAMETER TC(FCC_A1,FE:VA;0)     298.15   +67;             6000 N !
   PARAMETER BMAGN(FCC_A1,FE:VA;0)  298.15   +0.7;            6000 N !
   PARAMETER G(FCC_A1,AL,FE:VA;0)   298.15  -76066.1+18.6758*T; 6000 N !
   PARAMETER G(FCC_A1,AL,FE:VA;1)   298.15  +21167.4+1.3398*T;  6000 N !

TYPE_DEFINITION ) GES A_P_D HCP_A3 MAGNETIC  -3.0    2.80000E-01 !
PHASE HCP_A3 %) 2 1 .5 !
   CONSTITUENT HCP_A3  :AL,FE: VA :  !
   PARAMETER G(HCP_A3,AL:VA;0)  298.15  +5481-1.8*T+GHSERAL#;  2900 N !
   PARAMETER G(HCP_A3,FE:VA;0)  298.15
                  -3705.78+12.591*T-1.15*T*LN(T)
                  +6.4E-04*T**2+GHSERFE#;  1.81100E+03  Y
                  -3957.199+5.24951*T+4.9251E+30*T**(-9)+GHSERFE#;  6000 N !
   PARAMETER G(HCP_A3,AL,FE:VA;0)  298.15  -106903.0+20.0*T;        6000 N !

PHASE AL2FE % 2  2  1   !
   CONSTITUENT AL2FE  :AL:FE:  !
   PARAMETER G(AL2FE,AL:FE;0)  298.15
                              -98097.0+18.7503*T+2*GHSERAL#+GHSERFE#; 6000 N !

PHASE AL13FE4 %  3  0.6275  0.235  0.1375  !
   CONSTITUENT AL13FE4  :AL:FE:AL,VA:  !
   PARAMETER G(AL13FE4,AL:FE:AL;0)  298.15
                   -30714.4+7.44*T+0.765*GHSERAL#+0.235*GHSERFE#;     6000 N !
   PARAMETER G(AL13FE4,AL:FE:VA;0)  298.15
                   -27781.3+7.2566*T+0.6275*GHSERAL#+0.235*GHSERFE#;  6000 N !

PHASE AL5FE2 % 2  5  2  !
   CONSTITUENT AL5FE2  :AL:FE:  !
   PARAMETER G(AL5FE2,AL:FE;0)  298.15
                            -228576+48.99503*T+5*GHSERAL#+2*GHSERFE#; 6000 N !

PHASE AL5FE4 % 1 1.0 !
   CONSTITUENT AL5FE4  :AL,FE :  !
   PARAMETER G(AL5FE4,AL;0)     298.15  +12178.90-4.813*T+GHSERAL#;   6000 N !
   PARAMETER G(AL5FE4,FE;0)     298.15  +5009.03+GHSERFE#;            6000 N !
   PARAMETER G(AL5FE4,AL,FE;0)  298.15  -131649+29.4833*T;            6000 N !
   PARAMETER G(AL5FE4,AL,FE;1)  298.15  -18619.5;                     6000 N !

$ALFE-NIMS

File: src/site/phase-diagrams/tdb/Al-Mg.tdb
$ ALMG
$
$ TDB-file for the thermodynamic assessment of the Al-Mg system
$
$--------------------------------------------------------------------------
$ 2008.10.15
$
$ TDB file for PANDAT/TC created by M.Palumbo, T.Abe and K.Hashimoto
$
$ Particle Simulation and Thermodynamics Group, National Institute for
$ Materials Science. 1-2-1 Sengen, Tsukuba, Ibaraki 305-0047, Japan
$ e-mail: abe.taichi@nims.go.jp
$ Copyright (C) NIMS 2008
$
$
$ PARAMETERS ARE TAKEN FROM
$   Y. Zhong, M. Yang, Z.-K. Liu CALPHAD 29 (2005) pp. 303-311
$
$ -------------------------------------------------------------------------
$
 ELEMENT /-   ELECTRON_GAS              0.0000E+00  0.0000E+00  0.0000E+00!
 ELEMENT VA   VACUUM                    0.0000E+00  0.0000E+00  0.0000E+00!
 ELEMENT AL   FCC_A1                    2.6982E+01  4.5773E+03  2.8322E+01!
 ELEMENT MG   HCP_A3                    2.4305E+01  4.9980E+03  3.2671E+01!
$
$ -------------------------------------------------------------------------
$
 FUNCTION GHSERAL    298.15  -7976.15+137.071542*T-24.3671976*T*LN(T)
     -.001884662*T**2-8.77664E-07*T**3+74092*T**(-1);  		700  Y
      -11276.24+223.02695*T-38.5844296*T*LN(T)+.018531982*T**2
     -5.764227E-06*T**3+74092*T**(-1);  			933.6 Y
      -11277.683+188.661987*T-31.748192*T*LN(T)-1.234264E+28*T**(-9);
     								2900 N !
 FUNCTION GMGLIQ     298.15  +8202.24-8.83693*T-8.01759E-20*T**7
     +GHSERMG#;  						923  Y
      +8690.32-9.39216*T-1.03819E+28*T**(-9)+GHSERMG#;  	6000 N !
 FUNCTION GHCPAL     298.15  +5481-1.799*T+GHSERAL#;   		6000 N !
 FUNCTION GALBCC     298.15  +10083-4.813*T+GHSERAL#;   	6000 N !
 FUNCTION GHSERMG    298.15  -8367.34+143.677875*T-26.1849782*T*LN(T)
     +4.858E-04*T**2-1.393669E-06*T**3+78950*T**(-1);  		923  Y
      -14130.185+204.718543*T-34.3088*T*LN(T)+1.038192E+28*T**(-9);
     								3000 N !
 FUNCTION UN_ASS 298.15 0; 					300  N !

 TYPE_DEFINITION % SEQ *!
 DEFINE_SYSTEM_DEFAULT ELEMENT 2 !
 DEFAULT_COMMAND DEF_SYS_ELEMENT VA !
$
$ -------------------------------------------------------------------------
$
 PHASE LIQUID:L %  1  1.0  !
  CONSTITUENT LIQUID:L :AL,MG :  !
  PARAMETER G(LIQUID,AL;0)  298.15  +11005.553-11.840873*T
  				    +7.9401E-20*T**7+GHSERAL#;  933.6 Y
     +10481.974-11.252014*T+1.234264E+28*T**(-9)+GHSERAL#;  	2900 N !
  PARAMETER G(LIQUID,MG;0)     298.15  +GMGLIQ#;  		3000 N !
  PARAMETER G(LIQUID,AL,MG;0)  298.15  -9019+4.794*T;   	6000 N !
  PARAMETER G(LIQUID,AL,MG;1)  298.15  -1093+1.412*T;   	6000 N !
  PARAMETER G(LIQUID,AL,MG;2)  298.15  494;   			6000 N !

 PHASE FCC_A1  %  2 1   1 !
  CONSTITUENT FCC_A1  :AL%,MG : VA% :  !
  PARAMETER G(FCC_A1,AL:VA;0)  298.15  	  +GHSERAL#;  		2900 N !
  PARAMETER G(FCC_A1,MG:VA;0)  298.15     +2600-0.9*T+GHSERMG#; 3000 N !
  PARAMETER G(FCC_A1,AL,MG:VA;0)  298.15  +1593+2.149*T;  	6000 N !
  PARAMETER G(FCC_A1,AL,MG:VA;1)  298.15  +1014-0.660*T;   	6000 N !
  PARAMETER G(FCC_A1,AL,MG:VA;2)  298.15  -673;   		6000 N !

 PHASE HCP_A3  %  2 1   .5 !
  CONSTITUENT HCP_A3  :AL,MG% : VA% :  !
  PARAMETER G(HCP_A3,AL:VA;0)  298.15     +5481-1.8*T+GHSERAL#; 2900 N !
  PARAMETER G(HCP_A3,MG:VA;0)  298.15     +GHSERMG#;  		3000 N !
  PARAMETER G(HCP_A3,AL,MG:VA;0)  298.15  +4336-2.863*T;  	6000 N !
  PARAMETER G(HCP_A3,AL,MG:VA;1)  298.15  -449-0.135*T;   	6000 N !
  PARAMETER G(HCP_A3,AL,MG:VA;2)  298.15  -1963;   		6000 N !
$
$ Compound phases ----------------------------------------------------------
$
 PHASE ALMG_BETA  %  2 140  89 !
  CONSTITUENT ALMG_BETA  :AL : MG :  !
  PARAMETER G(ALMG_BETA,AL:MG;0)  298.15    -803385+105.238*T
                                   +140*GHSERAL#+89*GHSERMG#;     6000 N !

 PHASE ALMG_EPSILON  %  2 30   23 !
  CONSTITUENT ALMG_EPSILON  :AL : MG :  !
  PARAMETER G(ALMG_EPSILON,AL:MG;0)  298.15  -170832-8.047*T
				   +30*GHSERAL#+23*GHSERMG#;      6000 N !

 PHASE ALMG_GAMMA  %  3 5   12   12 !
  CONSTITUENT ALMG_GAMMA  :MG : AL,MG% : AL%,MG :  !
  PARAMETER G(ALMG_GAMMA,MG:AL:AL;0)  298.15  8360+20.338857*T
                                       +5*GHSERMG#+24*GHSERAL#;    6000 N !
  PARAMETER G(ALMG_GAMMA,MG:MG:AL;0)  298.15  -104308.83+23.495281*T
			              +17*GHSERMG#+12*GHSERAL#;    6000 N !
  PARAMETER G(ALMG_GAMMA,MG:AL:MG;0)  298.15  180556.0-138.069*T
				      +17*GHSERMG#+12*GHSERAL#;    6000 N !
  PARAMETER G(ALMG_GAMMA,MG:MG:MG;0)  298.15
                     		+139371.0-87.319*T+29*GHSERMG#;    6000 N !
  PARAMETER G(ALMG_GAMMA,MG:AL:AL,MG;0)  298.15  113100-14.5*T;    6000 N !
  PARAMETER G(ALMG_GAMMA,MG:MG:AL,MG;0)  298.15  113100-14.5*T;    6000 N !
$
$------------------------------------------------------------ END OF LINE
